Repository: louis-sh-nguyen/phd_code

# phd_code
Supplementary code for PhD thesis.

File: Chapter5_Solubility-modelling/data/PVT-data/PMMA_rubbery_PVT_data_default_params.csv
Pressure (Pa), Temperature (K), Density EQ (g/cm^3), Density Exp (g/cm^3)
0.0, 394.45, 0.968068929749727, 1.1479738261967627
0.0, 404.04999999999995, 0.9594672303228972, 1.1410314924691922
0.0, 413.65, 0.9508314730262623, 1.1350737797956867
0.0, 423.25, 0.9421614834347811, 1.1287955751213454
0.0, 433.25, 0.933093681005194, 1.121830827911151
0.0, 442.95, 0.9242621261656593, 1.1154489682097044
0.0, 452.45, 0.9155783853441168, 1.108524553818867
0.0, 463.54999999999995, 0.9053889949169638, 1.1016855789357718
0.0, 473.34999999999997, 0.8963541893630896, 1.094570928196147
0.0, 483.54999999999995, 0.886911851434268, 1.087429317094389
0.0, 493.75, 0.8774298013900873, 1.079913606911447
0.0, 503.54999999999995, 0.8682820011214298, 1.0733068584308254
19613611.846621558, 404.04999999999995, 0.9780218548152356, 1.1523392486748099
19613611.846621558, 413.65, 0.9702295586103004, 1.1466574934067195
19613611.846621558, 423.25, 0.9624383454388262, 1.1407711613050422
19613611.846621558, 433.25, 0.95432500703218, 1.1344299489506524
19613611.846621558, 442.95, 0.9464589154584907, 1.1284134506883323
19613611.846621558, 452.45, 0.9387600814442809, 1.122334455667789
19613611.846621558, 463.54999999999995, 0.9297728601349108, 1.1158223610801161
19613611.846621558, 473.34999999999997, 0.9218473731439256, 1.1093854004881296
19613611.846621558, 483.54999999999995, 0.913609417072337, 1.1030222810500772
19613611.846621558, 493.75, 0.9053846261392637, 1.0960105217010083
19613611.846621558, 503.54999999999995, 0.8974966420843383, 1.0896807235480004
39227223.693243116, 404.04999999999995, 0.9938166486596586, 1.1623852144600721
39227223.693243116, 413.65, 0.9866339969297963, 1.157273463719477
39227223.693243116, 423.25, 0.9794695961747839, 1.1514104778353482
39227223.693243116, 433.25, 0.9720275802164768, 1.1457378551787352
39227223.693243116, 442.95, 0.9648307070587196, 1.1399908800729595
39227223.693243116, 452.45, 0.9578045767410177, 1.1341726210729273
39227223.693243116, 463.54999999999995, 0.9496250692625631, 1.128286133363421
39227223.693243116, 473.34999999999997, 0.9424321486683147, 1.122208506340478
39227223.693243116, 483.54999999999995, 0.9349759889071514, 1.1161960040183057
39227223.693243116, 493.75, 0.9275526224172906, 1.1097547442015314
39227223.693243116, 503.54999999999995, 0.9204529971895843, 1.103996467211305
58840835.539864674, 413.65, 1.0009251612548034, 1.1669973159061735
58840835.539864674, 423.25, 0.9942391310183153, 1.161710037174721
58840835.539864674, 433.25, 0.9873049784236331, 1.1560693641618498
58840835.539864674, 442.95, 0.980609856604901, 1.1507479861910241
58840835.539864674, 452.45, 0.9740836295290815, 1.1453441759248655
58840835.539864674, 463.54999999999995, 0.9664985646244324, 1.1397310234784592
58840835.539864674, 473.34999999999997, 0.9598394295622921, 1.1340440009072352
58840835.539864674, 483.54999999999995, 0.9529474308087794, 1.128158844765343
58840835.539864674, 493.75, 0.9460966227847657, 1.122208506340478
58840835.539864674, 503.54999999999995, 0.9395546467581573, 1.1168192986374805
78454447.38648623, 413.65, 1.0136328843782154, 1.1760555098200636
78454447.38648623, 423.25, 1.007328778533592, 1.17096018735363
78454447.38648623, 433.25, 1.0007976782459989, 1.1656370206317752
78454447.38648623, 442.95, 0.9944983607154125, 1.160496692584426
78454447.38648623, 452.45, 0.9883641580393447, 1.155268022181146
78454447.38648623, 463.54999999999995, 0.9812423022983425, 1.1498217776244681
78454447.38648623, 473.34999999999997, 0.9749964350885313, 1.1442956860052638
78454447.38648623, 483.54999999999995, 0.9685385306064366, 1.1389521640091116
78454447.38648623, 493.75, 0.9621255123268792, 1.13314447592068
78454447.38648623, 503.54999999999995, 0.95600730652543, 1.128158844765343
98068059.23310779, 413.65, 1.0251036432085852, 1.184413123297406
98068059.23310779, 423.25, 1.019114451778637, 1.1796626164916835
98068059.23310779, 433.25, 1.0129142537037124, 1.1742602160638798
98068059.23310779, 442.95, 1.006938486510917, 1.1695906432748537
98068059.23310779, 452.45, 1.0011234053120257, 1.1644154634373545
98068059.23310779, 463.54999999999995, 0.994376939639305, 1.1592858798979828
98068059.23310779, 473.34999999999997, 0.9884644905002296, 1.1539349180706209
98068059.23310779, 483.54999999999995, 0.9823553208084386, 1.1488970588235294
98068059.23310779, 493.75, 0.9762925007768308, 1.1432491139819365
98068059.23310779, 503.54999999999995, 0.9705118732230856, 1.1385631333257429
117681671.07972935, 413.65, 1.0355777767734802, 1.1916110581506196
117681671.07972935, 423.25, 1.0298546068740375, 1.1879306248515087
117681671.07972935, 433.25, 1.0239330275598577, 1.1825922421948911
117681671.07972935, 442.95, 1.018228809948359, 1.1777175833235192
117681671.07972935, 452.45, 1.0126807301559213, 1.172882946281961
117681671.07972935, 463.54999999999995, 1.006247314272271, 1.16795141322121
117681671.07972935, 473.34999999999997, 1.0006120029164725, 1.1627906976744187
117681671.07972935, 483.54999999999995, 0.9947918101511142, 1.157675387821255
117681671.07972935, 493.75, 0.9890182855985935, 1.1524720525527257
117681671.07972935, 503.54999999999995, 0.9835157024394182, 1.1478420569329661
137295282.9263509, 413.65, 1.04522953606553, 1.198609612849095
137295282.9263509, 423.25, 1.0397353572236632, 1.1950286806883366
137295282.9263509, 433.25, 1.0340530065092732, 1.1900511722004046
137295282.9263509, 442.95, 1.0285813661518421, 1.1856770215793218
137295282.9263509, 452.45, 1.023261422807219, 1.1809163911195086
137295282.9263509, 463.54999999999995, 1.0170948188713467, 1.1761938367442955
137295282.9263509, 473.34999999999997, 1.0116951248508133, 1.1708230886313078
137295282.9263509, 483.54999999999995, 1.0061200447604615, 1.166044776119403
137295282.9263509, 493.75, 1.0005913367089652, 1.1610356437942646
137295282.9263509, 503.54999999999995, 0.9953235302392495, 1.156737998843262
156908894.77297246, 423.25, 1.0488956133515785, 1.201634222542658
156908894.77297246, 433.25, 1.0434218952576084, 1.1971746677840296
156908894.77297246, 442.95, 1.0381526854447702, 1.1930326890956813
156908894.77297246, 452.45, 1.0330309336666426, 1.1883541295306002
156908894.77297246, 463.54999999999995, 1.027095664446538, 1.1837121212121213
156908894.77297246, 473.34999999999997, 1.0218998620161037, 1.1789672247111531
156908894.77297246, 483.54999999999995, 1.0165365081412256, 1.173984503404555
156908894.77297246, 493.75, 1.0112188935526913, 1.16918040453642
156908894.77297246, 503.54999999999995, 1.0061531811043227, 1.1649580615097856
176522506.619594, 423.25, 1.0574420660184642, 1.208605269518975
176522506.619594, 433.25, 1.0521526238754382, 1.2042389210019266
176522506.619594, 442.95, 1.0470619253703648, 1.1999040076793857
176522506.619594, 452.45, 1.0421146814739806, 1.1958861516383639
176522506.619594, 463.54999999999995, 1.0363827811724164, 1.1909015124449207
176522506.619594, 473.34999999999997, 1.0313659442605727, 1.1859582542694498
176522506.619594, 483.54999999999995, 1.0261881665675745, 1.1811953697141506
176522506.619594, 493.75, 1.0210553127083146, 1.1766090128250382
176522506.619594, 503.54999999999995, 1.0161662485900262, 1.1724703951225233
196136118.46621558, 423.25, 1.0654586012970466, 1.2144765606023804
196136118.46621558, 433.25, 1.0603336490904194, 1.2106537530266344
196136118.46621558, 442.95, 1.0554020843463598, 1.2067093037287318
196136118.46621558, 452.45, 1.05061021151949, 1.2025012025012025
196136118.46621558, 463.54999999999995, 1.0450591447624882, 1.1981787682722262
196136118.46621558, 473.34999999999997, 1.0402012413840458, 1.1931750387781888
196136118.46621558, 483.54999999999995, 1.0351880767143002, 1.1887779362815027
196136118.46621558, 493.75, 1.0302189261857202, 1.1846937566639024
196136118.46621558, 503.54999999999995, 1.0254862102184163, 1.1796626164916835

File: Chapter5_Solubility-modelling/data/PVT-data/PMMA_rubbery_PVT_data_fitted_params.csv
Pressure (Pa), Temperature (K), Density EQ (g/cm^3), Density Exp (g/cm^3)
0.0, 394.45, 1.153241755578236, 1.1479738261967627
0.0, 404.04999999999995, 1.1459152977858325, 1.1410314924691922
0.0, 413.65, 1.1385514221795439, 1.1350737797956867
0.0, 423.25, 1.1311497908021282, 1.1287955751213454
0.0, 433.25, 1.123399285452195, 1.121830827911151
0.0, 442.95, 1.1158415583153285, 1.1154489682097044
0.0, 452.45, 1.1084015030295282, 1.108524553818867
0.0, 463.54999999999995, 1.0996603037441857, 1.1016855789357718
0.0, 473.34999999999997, 1.091899600586945, 1.094570928196147
0.0, 483.54999999999995, 1.0837789202358998, 1.087429317094389
0.0, 493.75, 1.0756140662013671, 1.079913606911447
0.0, 503.54999999999995, 1.0677277399940908, 1.0733068584308254
19613611.846621558, 404.04999999999995, 1.1565638352722045, 1.1523392486748099
19613611.846621558, 413.65, 1.149620021643233, 1.1466574934067195
19613611.846621558, 423.25, 1.1426542077684516, 1.1407711613050422
19613611.846621558, 433.25, 1.1353750959283964, 1.1344299489506524
19613611.846621558, 442.95, 1.1282922699447393, 1.1284134506883323
19613611.846621558, 452.45, 1.1213348268230905, 1.122334455667789
19613611.846621558, 463.54999999999995, 1.1131803444437125, 1.1158223610801161
19613611.846621558, 473.34999999999997, 1.1059589039086122, 1.1093854004881296
19613611.846621558, 483.54999999999995, 1.0984215318646502, 1.1030222810500772
19613611.846621558, 493.75, 1.0908633418101386, 1.0960105217010083
19613611.846621558, 503.54999999999995, 1.0835827444541215, 1.0896807235480004
39227223.693243116, 404.04999999999995, 1.1663121052867573, 1.1623852144600721
39227223.693243116, 413.65, 1.1597195336581052, 1.157273463719477
39227223.693243116, 423.25, 1.153115748192897, 1.1514104778353482
39227223.693243116, 433.25, 1.1462255111641917, 1.1457378551787352
39227223.693243116, 442.95, 1.1395316432734115, 1.1399908800729595
39227223.693243116, 452.45, 1.1329666183853582, 1.1341726210729273
39227223.693243116, 463.54999999999995, 1.1252853752481868, 1.128286133363421
39227223.693243116, 473.34999999999997, 1.118495240759813, 1.122208506340478
39227223.693243116, 483.54999999999995, 1.1114205116474605, 1.1161960040183057
39227223.693243116, 493.75, 1.1043392554816354, 1.1097547442015314
39227223.693243116, 503.54999999999995, 1.0975306083140228, 1.103996467211305
58840835.539864674, 413.65, 1.169025158641128, 1.1669973159061735
58840835.539864674, 423.25, 1.1627288361226633, 1.161710037174721
58840835.539864674, 433.25, 1.1561671021208737, 1.1560693641618498
58840835.539864674, 442.95, 1.1498000072125838, 1.1507479861910241
58840835.539864674, 452.45, 1.1435628609253503, 1.1453441759248655
58840835.539864674, 463.54999999999995, 1.1362746508953392, 1.1397310234784592
58840835.539864674, 473.34999999999997, 1.1298404933027988, 1.1340440009072352
58840835.539864674, 483.54999999999995, 1.12314527445159, 1.128158844765343
58840835.539864674, 493.75, 1.1164527618444677, 1.122208506340478
58840835.539864674, 503.54999999999995, 1.1100263431668098, 1.1168192986374805
78454447.38648623, 413.65, 1.1776666441368735, 1.1760555098200636
78454447.38648623, 423.25, 1.1716360379015864, 1.17096018735363
78454447.38648623, 433.25, 1.1653570025257034, 1.1656370206317752
78454447.38648623, 442.95, 1.1592699034153051, 1.160496692584426
78454447.38648623, 452.45, 1.153312500196654, 1.155268022181146
78454447.38648623, 463.54999999999995, 1.1463580614466862, 1.1498217776244681
78454447.38648623, 473.34999999999997, 1.1402247591211458, 1.1442956860052638
78454447.38648623, 483.54999999999995, 1.133848793137173, 1.1389521640091116
78454447.38648623, 493.75, 1.1274817286912229, 1.13314447592068
78454447.38648623, 503.54999999999995, 1.1213737764987728, 1.128158844765343
98068059.23310779, 413.65, 1.185743071801953, 1.184413123297406
98068059.23310779, 423.25, 1.1799453641461306, 1.1796626164916835
98068059.23310779, 433.25, 1.1739132607794833, 1.1742602160638798
98068059.23310779, 442.95, 1.168069880341412, 1.1695906432748537
98068059.23310779, 452.45, 1.162355141279701, 1.1644154634373545
98068059.23310779, 463.54999999999995, 1.1556891595127596, 1.1592858798979828
98068059.23310779, 473.34999999999997, 1.1498148815204035, 1.1539349180706209
98068059.23310779, 483.54999999999995, 1.1437127746518616, 1.1488970588235294
98068059.23310779, 493.75, 1.1376238362166686, 1.1432491139819365
98068059.23310779, 503.54999999999995, 1.1317870367124256, 1.1385631333257429
117681671.07972935, 413.65, 1.193332011678549, 1.1916110581506196
117681671.07972935, 423.25, 1.1877408264615699, 1.1879306248515087
117681671.07972935, 433.25, 1.1819270667985866, 1.1825922421948911
117681671.07972935, 442.95, 1.1762985701269504, 1.1777175833235192
117681671.07972935, 452.45, 1.1707971843241625, 1.172882946281961
117681671.07972935, 463.54999999999995, 1.16438405084527, 1.16795141322121
117681671.07972935, 473.34999999999997, 1.158736124503709, 1.1627906976744187
117681671.07972935, 483.54999999999995, 1.1528726281167887, 1.157675387821255
117681671.07972935, 493.75, 1.1470252895900963, 1.1524720525527257
117681671.07972935, 503.54999999999995, 1.141423338587846, 1.1478420569329661
137295282.9263509, 413.65, 1.2004954563398604, 1.198609612849095
137295282.9263509, 423.25, 1.1950892005630451, 1.1950286806883366
137295282.9263509, 433.25, 1.1894704879910252, 1.1900511722004046
137295282.9263509, 442.95, 1.1840334863195106, 1.1856770215793218
137295282.9263509, 452.45, 1.1787217866165647, 1.1809163911195086
137295282.9263509, 463.54999999999995, 1.1725328894058258, 1.1761938367442955
137295282.9263509, 473.34999999999997, 1.167085191917111, 1.1708230886313078
137295282.9263509, 483.54999999999995, 1.1614322576964988, 1.166044776119403
137295282.9263509, 493.75, 1.155797595373253, 1.1610356437942646
137295282.9263509, 503.54999999999995, 1.1504018817910044, 1.156737998843262
156908894.77297246, 423.25, 1.202044534846484, 1.201634222542658
156908894.77297246, 433.25, 1.1966015736746516, 1.1971746677840296
156908894.77297246, 442.95, 1.191336770705188, 1.1930326890956813
156908894.77297246, 452.45, 1.1861953055024024, 1.1883541295306002
156908894.77297246, 463.54999999999995, 1.1802072249657978, 1.1837121212121213
156908894.77297246, 473.34999999999997, 1.174938462579349, 1.1789672247111531
156908894.77297246, 483.54999999999995, 1.169473317500407, 1.173984503404555
156908894.77297246, 493.75, 1.1640279418899868, 1.16918040453642
156908894.77297246, 503.54999999999995, 1.1588154197510392, 1.1649580615097856
176522506.619594, 423.25, 1.2086512572027748, 1.208605269518975
176522506.619594, 433.25, 1.203367842230117, 1.2042389210019266
176522506.619594, 442.95, 1.1982590864268567, 1.1999040076793857
176522506.619594, 452.45, 1.193271627047032, 1.1958861516383639
176522506.619594, 463.54999999999995, 1.1874648917596482, 1.1909015124449207
176522506.619594, 473.34999999999997, 1.1823574224291689, 1.1859582542694498
176522506.619594, 483.54999999999995, 1.1770612616592218, 1.1811953697141506
176522506.619594, 493.75, 1.1717859240126152, 1.1766090128250382
176522506.619594, 503.54999999999995, 1.166737689508259, 1.1724703951225233
196136118.46621558, 423.25, 1.214946376671605, 1.2144765606023804
196136118.46621558, 433.25, 1.2098087341993635, 1.2106537530266344
196136118.46621558, 442.95, 1.2048423371422037, 1.2067093037287318
196136118.46621558, 452.45, 1.1999951682741061, 1.2025012025012025
196136118.46621558, 463.54999999999995, 1.1943533714464571, 1.1981787682722262
196136118.46621558, 473.34999999999997, 1.1893923743622221, 1.1931750387781888
196136118.46621558, 483.54999999999995, 1.1842494451672063, 1.1887779362815027
196136118.46621558, 493.75, 1.1791280671679294, 1.1846937566639024
196136118.46621558, 503.54999999999995, 1.174228374067725, 1.1796626164916835

File: Chapter5_Solubility-modelling/data/PVT-data/PS_rubbery_PVT_data_default_params.csv
Pressure (Pa), Temperature (K), Density EQ (g/cm^3), Density Exp (g/cm^3)
0, 383.4, 1.0408827200185549, 1.0155377272265664
0, 393.0, 1.0344851145673586, 1.0094891984655763
0, 402.5, 1.0281216036555847, 1.004419445560466
0, 412.4, 1.021455962722353, 0.9981036031540074
0, 422.8, 1.0144163455756912, 0.9925558312655086
0, 432.6, 1.0077480778047185, 0.9866798223976319
0, 442.5, 1.0009776924765628, 0.9807767752059631
0, 452.8, 0.9938975923265404, 0.9748488984207447
0, 463.1, 0.9867807895290512, 0.968710646130001
0, 473.6, 0.9794881903355926, 0.9633911368015414
0, 482.7, 0.9731373534615246, 0.9584052137243626
0, 492.4, 0.9663366316959553, 0.9531071292413268
0, 503.2, 0.9587270217805517, 0.94732853353543
0, 513.2, 0.9516458316584092, 0.9416195856873822
0, 524.3, 0.9437461738046053, 0.9354536950420954
20000000, 383.4, 1.0556762503091295, 1.026272577996716
20000000, 393.0, 1.049748260121881, 1.0210332856851132
20000000, 402.5, 1.0438643964173675, 1.016053647632595
20000000, 412.4, 1.0377149498801688, 1.0102030508132134
20000000, 422.8, 1.0312362181559203, 1.004823151125402
20000000, 432.6, 1.0251145678125007, 0.9994003597841296
20000000, 442.5, 1.0189148410752196, 0.9939369843951894
20000000, 452.8, 1.0124488548792483, 0.9883376161296699
20000000, 463.1, 1.0059677171852546, 0.9831874938550783
20000000, 473.6, 0.9993461180711486, 0.9783778495254868
20000000, 482.7, 0.9935962445701834, 0.97380465478625
20000000, 492.4, 0.9874566481352681, 0.9689922480620154
20000000, 503.2, 0.9806089181166792, 0.9638554216867469
20000000, 513.2, 0.9742582344840542, 0.9587727708533078
20000000, 524.3, 0.9671986756328372, 0.9533797311469159
40000000, 383.4, 1.0688880828235479, 1.0357327809425168
40000000, 393.0, 1.0633314999751275, 1.0312467773538208
40000000, 402.5, 1.057824226605302, 1.0264832683227263
40000000, 412.4, 1.0520769916046888, 1.0209290454313424
40000000, 422.8, 1.0460317221899347, 1.015640869388584
40000000, 432.6, 1.0403289697818126, 1.0105092966855296
40000000, 442.5, 1.0345628834874965, 1.0054293183189222
40000000, 452.8, 1.0285594101822204, 1.000300090027008
40000000, 463.1, 1.0225525449347117, 0.9955201592832256
40000000, 473.6, 1.0164267145772656, 0.9907856930545922
40000000, 482.7, 1.0111166773535554, 0.9868745682423763
40000000, 492.4, 1.0054564425319417, 0.9823182711198428
40000000, 503.2, 0.9991553570046662, 0.9776126698602015
40000000, 513.2, 0.9933230927218598, 0.9731413001167769
40000000, 524.3, 0.98685292486628, 0.9680542110358181
60000000, 393.0, 1.0756108406055302, 1.0401497815685459
60000000, 402.5, 1.0704102014229218, 1.0361620557455187
60000000, 412.4, 1.064988679987584, 1.0307153164296021
60000000, 422.8, 1.0592923932229965, 1.0255358424776946
60000000, 432.6, 1.053924912175725, 1.0207206287639072
60000000, 442.5, 1.048503865509852, 1.015950421619425
60000000, 452.8, 1.0428661558692143, 1.011020119300374
60000000, 463.1, 1.0372319738836673, 1.0065425264217414
60000000, 473.6, 1.0314931768953557, 1.0023053021950485
60000000, 482.7, 1.0265243619795283, 0.9985022466300548
60000000, 492.4, 1.0212337456722957, 0.9942334460131238
60000000, 503.2, 1.015351311955795, 0.9899029895070284
60000000, 513.2, 1.0099133219746992, 0.9856100926473488
60000000, 524.3, 1.0038881905859196, 0.9809691975671964
80000000, 402.5, 1.081899584073313, 1.0444955086693126
80000000, 412.4, 1.0767494001042603, 1.039176971838304
80000000, 422.8, 1.071342576601751, 1.0344470880314471
80000000, 432.6, 1.0662519746230337, 1.0298661174047374
80000000, 442.5, 1.0611146500062212, 1.0253255408592228
80000000, 452.8, 1.0557763651905985, 1.020512297173181
80000000, 463.1, 1.0504458747634535, 1.016260162601626
80000000, 473.6, 1.045020990230541, 1.0122482032594393
80000000, 482.7, 1.0403277040817642, 1.0086746015735324
80000000, 492.4, 1.0353342657285423, 1.0047221943132725
80000000, 503.2, 1.0297868484384907, 1.0004001600640255
80000000, 513.2, 1.024662851119255, 0.9966115208291807
80000000, 524.3, 1.0189903998223704, 0.992358836955443
100000000, 402.5, 1.0924900345326811, 1.0522992739135009
100000000, 412.4, 1.0875708412735117, 1.0474494605635278
100000000, 422.8, 1.0824096143212405, 1.0426441455531228
100000000, 432.6, 1.0775531453872091, 1.0383137784238397
100000000, 442.5, 1.072654953243621, 1.0340192327577293
100000000, 452.8, 1.0675681834532462, 1.029336078229542
100000000, 463.1, 1.062491910533478, 1.025220422390814
100000000, 473.6, 1.0573288799514695, 1.0214504596527068
100000000, 482.7, 1.0528646705177016, 1.018122581958868
100000000, 492.4, 1.0481175243333092, 1.0143016533116949
100000000, 503.2, 1.0428467978338987, 1.0104071940992219
100000000, 513.2, 1.0379812179540207, 1.0065425264217414
100000000, 524.3, 1.0325979921601862, 1.0025062656641603
120000000, 402.5, 1.1023280217486238, 1.058985491898761
120000000, 412.4, 1.0976088677462945, 1.0549636037556704
120000000, 422.8, 1.0926597629423658, 1.0505305179115454
120000000, 432.6, 1.0880049795648201, 1.0462439840970914
120000000, 442.5, 1.0833122475303758, 1.0418837257762035
120000000, 452.8, 1.0784410050079771, 1.03777501037775
120000000, 463.1, 1.0735819883517221, 1.0338054378166028
120000000, 473.6, 1.0686421330408666, 1.0300782859497322
120000000, 482.7, 1.0643726656982577, 1.0270103728047653
120000000, 492.4, 1.059834386827829, 1.023122570083896
120000000, 503.2, 1.0547976869221403, 1.019367991845056
120000000, 513.2, 1.0501500952764398, 1.015744032503809
120000000, 524.3, 1.045010190541732, 1.011736139214893
140000000, 402.5, 1.1115254524863243, 1.0649627263045793
140000000, 412.4, 1.1069819529302583, 1.0619093129446746
140000000, 422.8, 1.1022187097826364, 1.0576414595452142
140000000, 432.6, 1.0977402646043912, 1.0536297545042672
140000000, 442.5, 1.0932267968202851, 1.0495382031905962
140000000, 452.8, 1.0885432025363226, 1.0453690152623876
140000000, 463.1, 1.0838729319121247, 1.0413412475268145
140000000, 473.6, 1.0791265459183133, 1.0378827192527245
140000000, 482.7, 1.0750255580842756, 1.034875297526648
140000000, 492.4, 1.0706676313705341, 1.0314595152140278
140000000, 503.2, 1.0658325878798025, 1.027749229188078
140000000, 513.2, 1.0613724403828628, 1.024380249948781
140000000, 524.3, 1.0564413247281081, 1.0204081632653061
160000000, 412.4, 1.1157824960092007, 1.0679196924391285
160000000, 422.8, 1.111184043816633, 1.0647359454855196
160000000, 432.6, 1.1068616692307955, 1.0605578534309048
160000000, 442.5, 1.1025065900923383, 1.0566356720202874
160000000, 452.8, 1.0979885033947834, 1.0526315789473684
160000000, 463.1, 1.0934844157053327, 1.048767697954903
160000000, 473.6, 1.0889080717481485, 1.0453690152623876
160000000, 482.7, 1.0849549194176944, 1.042535446205171
160000000, 492.4, 1.0807549999945059, 1.0392849719393058
160000000, 503.2, 1.0760963326382558, 1.035625517812759
160000000, 513.2, 1.0717998558713755, 1.0322047894302229
160000000, 524.3, 1.067050743335843, 1.0285949393128986
180000000, 422.8, 1.1196332201541987, 1.071007818357074
180000000, 432.6, 1.115450394622241, 1.067463706233988
180000000, 442.5, 1.1112367345785448, 1.0634903754121026
180000000, 452.8, 1.1068662087991075, 1.0596587898696619
180000000, 463.1, 1.1025100675772799, 1.0559662090813096
180000000, 473.6, 1.0980848852263205, 1.052742393936204
180000000, 482.7, 1.0942629757276012, 1.0500892575868948
180000000, 492.4, 1.0902031496602094, 1.0467915837956663
180000000, 503.2, 1.0857006469232298, 1.0432968179447053
180000000, 513.2, 1.081548886473683, 1.0398253093480296
180000000, 524.3, 1.0769604796766563, 1.0364842454394694
200000000, 422.8, 1.1276288554981293, 1.0764262648008611
200000000, 432.6, 1.1235718907022307, 1.0738831615120275
200000000, 442.5, 1.1194856234318382, 1.0700909577314073
200000000, 452.8, 1.1152478601497158, 1.0662117496534813
200000000, 463.1, 1.1110246643488266, 1.0628122010840686
200000000, 473.6, 1.1067351502805436, 1.05977108944468
200000000, 482.7, 1.1030308981717953, 1.056970721911003
200000000, 492.4, 1.099096529391052, 1.0536297545042672
200000000, 503.2, 1.0947337157721277, 1.050420168067227
200000000, 513.2, 1.0907112561822372, 1.0470107842110774
200000000, 524.3, 1.0862662736538937, 1.0438413361169103

File: Chapter5_Solubility-modelling/data/PVT-data/PS_rubbery_PVT_data_fitted_params.csv
Pressure (Pa), Temperature (K), Density EQ (g/cm^3), Density Exp (g/cm^3)
0, 383.4, 1.0128042251793363, 1.0155377272265664
0, 393.0, 1.0078586557251752, 1.0094891984655763
0, 402.5, 1.0029368108831749, 1.004419445560466
0, 412.4, 0.9977786927407081, 0.9981036031540074
0, 422.8, 0.9923285376630865, 0.9925558312655086
0, 432.6, 0.9871635980688171, 0.9866798223976319
0, 442.5, 0.9819174856623414, 0.9807767752059631
0, 452.8, 0.9764293499433161, 0.9748488984207447
0, 463.1, 0.9709108637137897, 0.968710646130001
0, 473.6, 0.9652542831199671, 0.9633911368015414
0, 482.7, 0.9603268707295947, 0.9584052137243626
0, 492.4, 0.9550491850818539, 0.9531071292413268
0, 503.2, 0.9491424287168958, 0.94732853353543
0, 513.2, 0.9436447277989767, 0.9416195856873822
0, 524.3, 0.9375104812225786, 0.9354536950420954
20000000, 383.4, 1.0232019032723396, 1.026272577996716
20000000, 393.0, 1.0185491295981075, 1.0210332856851132
20000000, 402.5, 1.013924929441324, 1.016053647632595
20000000, 412.4, 1.0090856142060471, 1.0102030508132134
20000000, 422.8, 1.0039801521908687, 1.004823151125402
20000000, 432.6, 0.9991494967513116, 0.9994003597841296
20000000, 442.5, 0.9942507181431348, 0.9939369843951894
20000000, 452.8, 0.9891345614994063, 0.9883376161296699
20000000, 463.1, 0.9839992259851013, 0.9831874938550783
20000000, 473.6, 0.978745111882936, 0.9783778495254868
20000000, 482.7, 0.9741765058085126, 0.97380465478625
20000000, 492.4, 0.9692918217519703, 0.9689922480620154
20000000, 503.2, 0.9638358191446728, 0.9638554216867469
20000000, 513.2, 0.9587682577322081, 0.9587727708533078
20000000, 524.3, 0.9531263189591413, 0.9533797311469159
40000000, 383.4, 1.032738925448138, 1.0357327809425168
40000000, 393.0, 1.0283312985478124, 1.0312467773538208
40000000, 402.5, 1.023955082739686, 1.0264832683227263
40000000, 412.4, 1.0193800228652372, 1.0209290454313424
40000000, 422.8, 1.0145587090863915, 1.015640869388584
40000000, 432.6, 1.010002077796234, 1.0105092966855296
40000000, 442.5, 1.005386423462333, 1.0054293183189222
40000000, 452.8, 1.0005716901068997, 1.000300090027008
40000000, 463.1, 0.995744911301653, 0.9955201592832256
40000000, 473.6, 0.9908128306687622, 0.9907856930545922
40000000, 482.7, 0.9865295437267528, 0.9868745682423763
40000000, 492.4, 0.9819554627354836, 0.9823182711198428
40000000, 503.2, 0.9768532738685504, 0.9776126698602015
40000000, 513.2, 0.9721209452980222, 0.9731413001167769
40000000, 524.3, 0.9668598447663465, 0.9680542110358181
60000000, 393.0, 1.0373667946597736, 1.0401497815685459
60000000, 402.5, 1.0332017022024185, 1.0361620557455187
60000000, 412.4, 1.0288507263733113, 1.0307153164296021
60000000, 422.8, 1.0242693471043958, 1.0255358424776946
60000000, 432.6, 1.0199431102704226, 1.0207206287639072
60000000, 442.5, 1.0155644879541381, 1.015950421619425
60000000, 452.8, 1.0110009841367336, 1.011020119300374
60000000, 463.1, 1.0064301922275196, 1.0065425264217414
60000000, 473.6, 1.0017640092478728, 1.0023053021950485
60000000, 482.7, 0.9977152318911024, 0.9985022466300548
60000000, 492.4, 0.9933953057005954, 0.9942334460131238
60000000, 503.2, 0.9885812001669875, 0.9899029895070284
60000000, 513.2, 0.9841204358435883, 0.9856100926473488
60000000, 524.3, 0.97916622002022, 0.9809691975671964
80000000, 402.5, 1.0417935069236992, 1.0444955086693126
80000000, 412.4, 1.0376359807165734, 1.039176971838304
80000000, 422.8, 1.0332610401328362, 1.0344470880314471
80000000, 432.6, 1.0291323638454568, 1.0298661174047374
80000000, 442.5, 1.024956314990016, 1.0253255408592228
80000000, 452.8, 1.0206067737205127, 1.020512297173181
80000000, 463.1, 1.0162532156168926, 1.016260162601626
80000000, 473.6, 1.011811851158273, 1.0122482032594393
80000000, 482.7, 1.007960662109491, 1.0086746015735324
80000000, 492.4, 1.0038541520205264, 1.0047221943132725
80000000, 503.2, 0.9992810507528166, 1.0004001600640255
80000000, 513.2, 0.9950466030645041, 0.9966115208291807
80000000, 524.3, 0.9903471368945335, 0.992358836955443
100000000, 402.5, 1.0498285329342472, 1.0522992739135009
100000000, 412.4, 1.0458404373476464, 1.0474494605635278
100000000, 422.8, 1.0416458114420577, 1.0426441455531228
100000000, 432.6, 1.0376892238219264, 1.0383137784238397
100000000, 442.5, 1.0336891562127342, 1.0340192327577293
100000000, 452.8, 1.0295249742437866, 1.029336078229542
100000000, 463.1, 1.0253590726862751, 1.025220422390814
100000000, 473.6, 1.0211113535223113, 1.0214504596527068
100000000, 482.7, 1.0174298872321261, 1.018122581958868
100000000, 492.4, 1.0135062088293478, 1.0143016533116949
100000000, 503.2, 1.009138972730905, 1.0104071940992219
100000000, 513.2, 1.005097270279656, 1.0065425264217414
100000000, 524.3, 1.0006141078957382, 1.0025062656641603
120000000, 402.5, 1.0573833783715296, 1.058985491898761
120000000, 412.4, 1.0535454507088788, 1.0549636037556704
120000000, 422.8, 1.0495102792899793, 1.0505305179115454
120000000, 432.6, 1.0457055290985486, 1.0462439840970914
120000000, 442.5, 1.0418603909175665, 1.0418837257762035
120000000, 452.8, 1.0378590240612087, 1.03777501037775
120000000, 463.1, 1.0338575725337544, 1.0338054378166028
120000000, 473.6, 1.0297791522794415, 1.0300782859497322
120000000, 482.7, 1.0262457403489693, 1.0270103728047653
120000000, 492.4, 1.022481210908045, 1.023122570083896
120000000, 503.2, 1.0182927556263024, 1.019367991845056
120000000, 513.2, 1.0144180436941914, 1.015744032503809
120000000, 524.3, 1.0101218318578382, 1.011736139214893
140000000, 402.5, 1.0645191662712374, 1.0649627263045793
140000000, 412.4, 1.0608156655728838, 1.0619093129446746
140000000, 422.8, 1.0569229638642677, 1.0576414595452142
140000000, 432.6, 1.0532536216697201, 1.0536297545042672
140000000, 442.5, 1.0495463943753247, 1.0495382031905962
140000000, 452.8, 1.0456896839529444, 1.0453690152623876
140000000, 463.1, 1.0418340598434404, 1.0413412475268145
140000000, 473.6, 1.0379054747792158, 1.0378827192527245
140000000, 482.7, 1.0345028560087992, 1.034875297526648
140000000, 492.4, 1.0308786742288603, 1.0314595152140278
140000000, 503.2, 1.0268475782578699, 1.027749229188078
140000000, 513.2, 1.02311956416534, 1.024380249948781
140000000, 524.3, 1.0189872638541337, 1.0204081632653061
160000000, 412.4, 1.0677034000924412, 1.0679196924391285
160000000, 422.8, 1.0639391101998823, 1.0647359454855196
160000000, 432.6, 1.0603916192380485, 1.0605578534309048
160000000, 442.5, 1.0568083017886079, 1.0566356720202874
160000000, 452.8, 1.0530813544251556, 1.0526315789473684
160000000, 463.1, 1.0493563314341783, 1.048767697954903
160000000, 473.6, 1.045561717608085, 1.0453690152623876
160000000, 482.7, 1.0422758648499615, 1.042535446205171
160000000, 492.4, 1.0387767953854852, 1.0392849719393058
160000000, 503.2, 1.0348857537558986, 1.035625517812759
160000000, 513.2, 1.0312880956592665, 1.0322047894302229
160000000, 524.3, 1.0273012120614275, 1.0285949393128986
180000000, 422.8, 1.070603984257988, 1.071007818357074
180000000, 432.6, 1.067166995663372, 1.067463706233988
180000000, 442.5, 1.0636958970705586, 1.0634903754121026
180000000, 452.8, 1.0600863090246022, 1.0596587898696619
180000000, 463.1, 1.0564792396954965, 1.0559662090813096
180000000, 473.6, 1.0528054550824382, 1.052742393936204
180000000, 482.7, 1.0496247770114238, 1.0500892575868948
180000000, 492.4, 1.0462382602412739, 1.0467915837956663
180000000, 503.2, 1.0424730442173997, 1.0432968179447053
180000000, 513.2, 1.038992340489481, 1.0398253093480296
180000000, 524.3, 1.0351357464536817, 1.0364842454394694
200000000, 422.8, 1.0769551925383867, 1.0764262648008611
200000000, 432.6, 1.0736190870552091, 1.0738831615120275
200000000, 442.5, 1.0702503198264717, 1.0700909577314073
200000000, 452.8, 1.0667476243080045, 1.0662117496534813
200000000, 463.1, 1.063247860455911, 1.0628122010840686
200000000, 473.6, 1.0596838657489518, 1.05977108944468
200000000, 482.7, 1.056598646469432, 1.056970721911003
200000000, 492.4, 1.0533141763478895, 1.0536297545042672
200000000, 503.2, 1.0496629099893056, 1.050420168067227
200000000, 513.2, 1.0462879999260095, 1.0470107842110774
200000000, 524.3, 1.0425491259880493, 1.0438413361169103
